Repository: nanotheorygroup/kaldo-examples

# kALDo Examples

Official repository demonstrating various examples to use [kALDo](https://github.com/nanotheorygroup/kaldo) for thermal transport calculations.

## Overview

This repository provides examples demonstrating how to compute thermal conductivity using kALDo with two complementary approaches:

- **Boltzmann Transport Equation (BTE)**: Solves for phonon populations under a temperature gradient
- **Quasi-Harmonic Green-Kubo (QHGK)**: A unified approach interpolating between particle-like and wave-like thermal transport

The examples cover workflows with:

- **Machine Learning Potentials** (orb, NEP, MatterSim, ACE, UPET)
- **Density Functional Theory** (Quantum ESPRESSO, D3Q)
- **Empirical Potentials** (Any Empirical Potentials Supported in LAMMPS)
- **Finite Temperature Effective Potentials** (TDEP)

Installations and package dependencies are handled by [uv](https://docs.astral.sh/uv/), please refer to the manual when needed.

## Tutorial Descriptions

| # | folder | category | creator | description |
| --- | --- | --- | --- | --- |
| 1 | [cesium_lead_bromide_NEP_TDEP](https://github.com/nanotheorygroup/kaldo-examples/tree/main/machine_learning_potentials/cesium_lead_bromide_NEP_TDEP) | ML Potentials | Dylan Folkner, Zekun Chen | Thermal transport in cubic CsPbBr₃ (5 atoms/cell) using TDEP and GPUMD. |
| 2 | [gallium_arsenide_orb-v3_ORBCalculator](https://github.com/nanotheorygroup/kaldo-examples/tree/main/machine_learning_potentials/gallium_arsenide_orb-v3_ORBCalculator) | ML Potentials | Zekun Chen, Higo Oliveira | Thermal transport in gallium arsenide (2 atoms/cell) using Orb. |
| 3 | [silicon_MatterSim-v1-1M_mattersimcalculator](https://github.com/nanotheorygroup/kaldo-examples/tree/main/machine_learning_potentials/silicon_MatterSim-v1-1M_mattersimcalculator) | ML Potentials | Dylan Folkner, Zekun Chen  | Thermal expansion coefficients of silicon diamond (2 atoms/cell) using MatterSim. |
| 4 | [silicon_NEP89_calorine](https://github.com/nanotheorygroup/kaldo-examples/tree/main/machine_learning_potentials/silicon_NEP89_calorine) | ML Potentials | Zekun Chen | Thermal transport in silicon diamond (2 atoms/cell) using calorine. |
| 5 | [silicon_carbide_MatterSim-v1-1M_mattersimcalculator](https://github.com/nanotheorygroup/kaldo-examples/tree/main/machine_learning_potentials/silicon_carbide_MatterSim-v1-1M_mattersimcalculator) | ML Potentials | Zekun Chen | Thermal transport in silicon carbide (2 atoms/cell) using MatterSim. |
| 6 | [wurtzite_aluminum_nitride_ACE_PyACE](https://github.com/nanotheorygroup/kaldo-examples/tree/main/machine_learning_potentials/wurtzite_aluminum_nitride_ACE_PyACE) | ML Potentials | Zekun Chen, Yuanbin Liu | Thermal transport in wurtzite aluminum nitride (4 atoms/cell) using pyACE. |
| 7 | [sodium_chloride_UPETCalculator](https://github.com/nanotheorygroup/kaldo-examples/tree/main/machine_learning_potentials/sodium_chloride_UPETCalculator) | ML Potentials | Zekun Chen, Davide Donadio | Thermal transport in sodium chloride (2 atoms/cell) using UPET. |
| 8 | [silicon_ensemble_UPETCalculator](https://github.com/nanotheorygroup/kaldo-examples/tree/main/machine_learning_potentials/silicon_ensemble_UPETCalculator) | ML Potentials | Giuseppe Barbalinardo | Phonon dispersion in silicon with uncertainty measure (2 atoms/cell) using UPET. |
| 9 | [amorphous_silicon_Tersoff_LAMMPS](https://github.com/nanotheorygroup/kaldo-examples/tree/main/empirical_potentials/amorphous_silicon_Tersoff_LAMMPS) | Empirical | Giuseppe Barbalinardo, Davide Donadio| Thermal transport in amorphous silicon (512 atoms/cell) using LAMMPS PHONON. |

### Compute Gibbs Free Energy of Si Using Quasi-Harmonic Approximation with MatterSim

> More details on MatterSim potential file can be found [here](https://github.com/microsoft/mattersim).  
> Running `python quasi_harmonic_approximations.py` requires [MatterSim](https://github.com/microsoft/mattersim) and [kALDo](https://github.com/nanotheorygroup/kaldo) to be installed with Python 3.10+.

Execute `python quasi_harmonic_approximations.py` to calculate Gibbs free energy and lattice constant of MgO under a range of temperatures with MatterSim. 

This calculation proceeds as follows:

- The structure of Si is constructured by [ASE](https://ase-lib.org)
- MatterSim potential is imported and attached to the system. 
- Quasi-harmonic approximation simulation is run by `kaldo.quasiharmonic.calculate_qha`. At each temperature, it will run through a series of calculation on free energy using quasi-harmonic approximation with a range of lattice parameters, and then the min free energy and its corresponding lattice parameter is obtained by curve-fitting. 

This gives Gibbs free energy, lattice constant and thermal expansion coefficient from 0K to 1800K. 

Finally, all the results can be visualized in the Jupyter notebook `kALDo_with_mattersim_gallery.ipynb`.

File: machine_learning_potentials/silicon_MatterSim-v1-1M_mattersimcalculator/Si_thermal_expansion_7-293K.dat
# Si linear CTE, low-T single-crystal dataset supplied by user
# (raw values in 1e-9/K divided by 1000 -> alpha_L in 1e-6/K).
# Range 8-293 K on a 5 K Celsius-offset grid; dip min -0.476 at 78 K,
# zero crossing ~121 K, alpha(293.15) = 2.556 -- consistent with the
# PTB interferometric data (Middelmann et al., PRB 92, 174113 (2015),
# 7-293 K). CONFIRM/RENAME the source label before publication.
# T(K)  alpha_L(1e-6/K)
    8.15     0.0000
   13.15    -0.0001
   18.15    -0.0020
   23.15    -0.0131
   28.15    -0.0409
   33.15    -0.0862
   43.15    -0.1440
   48.15    -0.2072
   53.15    -0.2719
   58.15    -0.3317
   63.15    -0.3837
   68.15    -0.4255
   73.15    -0.4555
   78.15    -0.4726
   78.15    -0.4762
   83.15    -0.4665
   88.15    -0.4438
   93.15    -0.4090
   98.15    -0.3630
  103.15    -0.3069
  108.15    -0.2421
  113.15    -0.1696
  118.15    -0.0908
  123.15    -0.0068
  128.15     0.0814
  133.15     0.1728
  138.15     0.2664
  143.15     0.3617
  148.15     0.4577
  153.15     0.5540
  158.15     0.6501
  163.15     0.7455
  168.15     0.8399
  173.15     0.9329
  178.15     1.0244
  183.15     1.1141
  188.15     1.2019
  193.15     1.2876
  198.15     1.3712
  203.15     1.4526
  208.15     1.5317
  213.15     1.6086
  218.15     1.6833
  223.15     1.7557
  228.15     1.8259
  233.15     1.8939
  238.15     1.9597
  243.15     2.0235
  248.15     2.0851
  253.15     2.1448
  258.15     2.2024
  263.15     2.2582
  268.15     2.3122
  273.15     2.3643
  278.15     2.4147
  283.15     2.4634
  288.15     2.5105
  293.15     2.5561

File: machine_learning_potentials/silicon_MatterSim-v1-1M_mattersimcalculator/Si_thermal_expansion_OkadaTokumaru1984.dat
# Si linear CTE alpha_L(1e-6/K) from the published empirical fit of
# Okada & Tokumaru, J. Appl. Phys. 56, 314 (1984), eq. valid 120-1500 K:
# alpha = (3.725*(1-exp(-5.88e-3*(T-124))) + 5.548e-4*T) x 1e-6 /K
# Measured values lie within +-2e-7 /K of this formula per the paper.
# T(K)  alpha_L(1e-6/K)
   120.0    -0.0221
   140.0     0.4121
   160.0     0.7994
   180.0     1.1449
   200.0     1.4534
   220.0     1.7288
   240.0     1.9749
   260.0     2.1950
   280.0     2.3918
   300.0     2.5681
   320.0     2.7260
   340.0     2.8676
   360.0     2.9948
   380.0     3.1090
   400.0     3.2119
   420.0     3.3045
   440.0     3.3881
   460.0     3.4637
   480.0     3.5321
   500.0     3.5941
   520.0     3.6505
   540.0     3.7019
   560.0     3.7488
   580.0     3.7917
   600.0     3.8311
   620.0     3.8674
   640.0     3.9008
   660.0     3.9318
   680.0     3.9606
   700.0     3.9874
   720.0     4.0125
   740.0     4.0360
   760.0     4.0581
   780.0     4.0791
   800.0     4.0989
   820.0     4.1177
   840.0     4.1357
   860.0     4.1530
   880.0     4.1695
   900.0     4.1855
   920.0     4.2009
   940.0     4.2158
   960.0     4.2303
   980.0     4.2444
  1000.0     4.2582
  1020.0     4.2717
  1040.0     4.2849
  1060.0     4.2979
  1080.0     4.3107
  1100.0     4.3233
  1120.0     4.3357
  1140.0     4.3480
  1160.0     4.3601
  1180.0     4.3722
  1200.0     4.3841
  1220.0     4.3959
  1240.0     4.4077
  1260.0     4.4194
  1280.0     4.4310
  1300.0     4.4425
  1320.0     4.4540
  1340.0     4.4655
  1360.0     4.4769
  1380.0     4.4883
  1400.0     4.4997
  1420.0     4.5110
  1440.0     4.5223
  1460.0     4.5336
  1480.0     4.5448
  1500.0     4.5561
